Repository: SLedgehammer-dev12/API-5L-Pipe

# API 5L PSL2 & BOTAŞ Pipe QA/QC & Wall Thickness Design Suite

### Boru Kalite Güvence, Fabrika Kabul (FAT) ve Et Kalınlığı Tasarım Yazılımı
---

## 📖 Genel Bakış / Overview

**API 5L PSL2 & BOTAŞ Boru Kalite Güvence ve Tasarım Yazılımı**, doğal gaz ve petrol boru hatlarında kullanılan çelik hat borularının **API 5L PSL2 standardı** ve **BOTAŞ teknik şartnamelerine** göre fabrika test ve kabul parametrelerini otomatik olarak denetleyen, karşılaştıran ve raporlayan modern bir mühendislik platformudur.

Hem **Windows** ortamında hem de **Apple Silicon (M1/M2/M3/M4) / Intel macOS** ve Linux işletim sistemlerinde tek tıkla çalıştırılabilir.

---

File: tests/golden_master/19_API_RP_5L2_Internal_Flow_Efficiency_Epoxy_Coated_Gas_Pipe_ITP.json
{
  "file": "19_API_RP_5L2_Internal_Flow_Efficiency_Epoxy_Coated_Gas_Pipe_ITP.pdf",
  "metadata": {
    "detected_diameter_mm": 914.4,
    "detected_diameter_inch": "36\"",
    "detected_wall_thickness_mm": 14.3,
    "detected_grade": "X65",
    "detected_process": "SAWH",
    "detected_standard": "API",
    "detected_psl": "PSL2",
    "detected_scope_mode": "COMBINED",
    "scope_variants_count": 0
  },
  "parse_result": {
    "status": "success",
    "is_fallback": false,
    "items_count": 15
  },
  "pipe_config_used": {
    "diameter_mm": 914.4,
    "diameter_inch": "36\"",
    "wall_thickness_mm": 14.3,
    "material_grade": "X65",
    "manufacturing_process": "SAWH",
    "standard_type": "API",
    "psl_level": "PSL2",
    "delivery_condition": "M"
  },
  "kpi": {
    "total_tests_audited": 48,
    "compliant_count": 5,
    "more_stringent_count": 8,
    "non_compliant_count": 35,
    "bare_pipe_score_percent": 23.7,
    "coating_score_percent": 40.0,
    "overall_verdict": "REJECTED"
  },
  "audit_rows": [
    {
      "test_name": "Isı Analizi (Heat Analysis)",
      "status": "NON_COMPLIANT",
      "issue_type": "MISSING_MANDATORY_TEST",
      "uploaded_frequency": "— (ITP'de Bulunamadı / Eksik)",
      "standard_frequency": "Isı (Döküm) başına 1 analiz",
      "uploaded_criteria": "—",
      "standard_criteria": "C ≤ 0.12%, P ≤ 0.025%, S ≤ 0.015%, CE_IIW ≤ 0.43 (API 5L Çizelge 5)",
      "audit_remarks": "🔴 ZORUNLU TEST EKSİK: API 5L Madde 9.2 & 10.2.1 uyarınca zorunlu olan bu test imalatçı ITP'sinde bulunmamaktadır!"
    },
    {
      "test_name": "Ürün Analizi (Product Analysis)",
      "status": "NON_COMPLIANT",
      "issue_type": "MISSING_MANDATORY_TEST",
      "uploaded_frequency": "— (ITP'de Bulunamadı / Eksik)",
      "standard_frequency": "Isı başına 2 analiz (farklı borulardan)",
      "uploaded_criteria": "—",
      "standard_criteria": "C ≤ 0.12%, P ≤ 0.025%, S ≤ 0.015%, CE_IIW ≤ 0.43 (API 5L Çizelge 5)",
      "audit_remarks": "🔴 ZORUNLU TEST EKSİK: API 5L Madde 9.2 & 10.2.1 uyarınca zorunlu olan bu test imalatçı ITP'sinde bulunmamaktadır!"
    },
    {
      "test_name": "Gövde Çekme Testi (Pipe Body Tensile)",
      "status": "NON_COMPLIANT",
      "issue_type": "MISSING_MANDATORY_TEST",
      "uploaded_frequency": "— (ITP'de Bulunamadı / Eksik)",
      "standard_frequency": "Test ünitesi (lot / max 100 boru) başına 1 set",
      "uploaded_criteria": "—",
      "standard_criteria": "Rt0.5: 450.0 - 600.0 MPa, Rm: 535.0 - 760.0 MPa, Af ≥ 15.7%, Y/T ≤ 0.93",
      "audit_remarks": "🔴 ZORUNLU TEST EKSİK: API 5L Madde 9.3 & 10.2.3 uyarınca zorunlu olan bu test imalatçı ITP'sinde bulunmamaktadır!"
    },
    {
      "test_name": "Kaynak Çekme Testi (Weld Tensile)",
      "status": "NON_COMPLIANT",
      "issue_type": "MISSING_MANDATORY_TEST",
      "uploaded_frequency": "— (ITP'de Bulunamadı / Eksik)",
      "standard_frequency": "Test ünitesi (lot) başına 1 test",
      "uploaded_criteria": "—",
      "standard_criteria": "Rm ≥ 535.0 MPa (Ana metal asgari çekme dayanımını karşılamalıdır)",
      "audit_remarks": "🔴 ZORUNLU TEST EKSİK: API 5L Madde 9.3.2 & 10.2.3.3 uyarınca zorunlu olan bu test imalatçı ITP'sinde bulunmamaktadır!"
    },
    {
      "test_name": "Gövde Çentik Darbe Testi (CVN Body Impact)",
      "status": "NON_COMPLIANT",
      "issue_type": "MISSING_MANDATORY_TEST",
      "uploaded_frequency": "— (ITP'de Bulunamadı / Eksik)",
      "standard_frequency": "PSL 2: Test ünitesi (lot) başına 1 set (3 numune); PSL 1: İsteğe bağlı",
      "uploaded_criteria": "—",
      "standard_criteria": "Gövde (0 °C): Min Ort. 40 J, Min Tek 30 J (API 5L Çizelge 8)",
      "audit_remarks": "🔴 ZORUNLU TEST EKSİK: API 5L Madde 9.8 & 10.2.4.2 uyarınca zorunlu olan bu test imalatçı ITP'sinde bulunmamaktadır!"
    },
    {
      "test_name": "Kaynak & ITAB Çentik Darbe (CVN Weld & HAZ)",
      "status": "NON_COMPLIANT",
      "issue_type": "MISSING_MANDATORY_TEST",
      "uploaded_frequency": "— (ITP'de Bulunamadı / Eksik)",
      "standard_frequency": "Test ünitesi başına 1 set kaynak + 1 set ITAB (3+3 numune) (0 °C test)",
      "uploaded_criteria": "—",
      "standard_criteria": "Kaynak & ITAB (0 °C): Min Ort. 27 J, Min Tek 20 J",
      "audit_remarks": "🔴 ZORUNLU TEST EKSİK: API 5L Madde 9.8.3 & 10.2.4.3 uyarınca zorunlu olan bu test imalatçı ITP'sinde bulunmamaktadır!"
    },
    {
      "test_name": "DWTT (Düşen Ağırlık Yırtılma Testi)",
      "status": "NON_COMPLIANT",
      "issue_type": "MISSING_MANDATORY_TEST",
      "uploaded_frequency": "— (ITP'de Bulunamadı / Eksik)",
      "standard_frequency": "Isı / test ünitesi başına 1 test (2 numune) (0 °C test)",
      "uploaded_criteria": "—",
      "standard_criteria": "Her test için ortalama sünek kırılma alanı ≥ %85 (0 °C)",
      "audit_remarks": "🔴 ZORUNLU TEST EKSİK: API 5L Madde 9.9 & 10.2.4.4 uyarınca zorunlu olan bu test imalatçı ITP'sinde bulunmamaktadır!"
    },
    {
      "test_name": "Kılavuzlu Bükme Testi (Guided-Bend)",
      "status": "NON_COMPLIANT",
      "issue_type": "MISSING_MANDATORY_TEST",
      "uploaded_frequency": "— (ITP'de Bulunamadı / Eksik)",
      "standard_frequency": "Test ünitesi (lot) başına 1 set (1 kök + 1 kapak veya 2 yan bükme)",
      "uploaded_criteria": "—",
      "standard_criteria": "Mandrel Ag: 160.9 mm, Çene Bg: 192.7 mm; 180° bükmede kaynak/ITAB'da > 3.2 mm çatlak oluşmayacak",
      "audit_remarks": "🔴 ZORUNLU TEST EKSİK: BOTAŞ Madde 3.1.6 & 3.3.4 / API 5L 9.7 & 10.2.4.6 uyarınca zorunlu olan bu test imalatçı ITP'sinde bulunmamaktadır!"
    },
    {
      "test_name": "Sertlik Testi (Hardness Testing)",
      "status": "NON_COMPLIANT",
      "issue_type": "MISSING_MANDATORY_TEST",
      "uploaded_frequency": "— (ITP'de Bulunamadı / Eksik)",
      "standard_frequency": "Test ünitesi (lot) başına 1 makro enine kesit",
      "uploaded_criteria": "—",
      "standard_criteria": "Maksimum ≤ 300 HV10 (Gövde, ITAB, Kaynak)",
      "audit_remarks": "🔴 ZORUNLU TEST EKSİK: API 5L Madde 10.2.4.8 & 9.10.6 uyarınca zorunlu olan bu test imalatçı ITP'sinde bulunmamaktadır!"
    },
    {
      "test_name": "Fabrika Hidrostatik Basınç Testi",
      "status": "NON_COMPLIANT",
      "issue_type": "CRITERIA_VIOLATION",
      "uploaded_frequency": "Qualification test per paint system",
      "standard_frequency": "Her boru (%100 tüm borular)",
      "uploaded_criteria": "Decompression from 100 bar natural gas/nitrogen at 10 bar/min; 10 cycles; ZERO blistering or loss of adhesion",
      "standard_criteria": "Min Test Basıncı: 140.9 bar, Min Tutma Süresi: 10 saniye (API 5L 10.2.6.2 & Tablo 26)",
      "audit_remarks": "🔴 DÜŞÜK HİDROSTATİK BASINÇ: Boru için hesaplanan fabrika test basıncı 140.9 bar (Kabul: min 126.8 bar) iken ITP'de 100.0 bar taahhüt edilmiş!"
    },
    {
      "test_name": "Kaynak Dikişi %100 Tahribatsız Muayene (UT / RT)",
      "status": "COMPLIANT",
      "issue_type": "CONFORMING",
      "uploaded_frequency": "100% of all pipes (automated lance)",
      "standard_frequency": "Her kaynaklı boru tam boy dikişi (%100)",
      "uploaded_criteria": "Cleanliness: Sa 2.5 (Near-White Metal). Free from all mill scale, oxides, and rust stains; uniform matte finish",
      "standard_criteria": "Ek E (Annex E) kabul seviyelerine uygun (Kabul edilemez çatlak, füzyon noksanlığı, gözenek yok)",
      "audit_remarks": "🟢 API Spec 5L 47. Baskı ve hesaplanan boru parametrelerine tam uyumludur."
    },
    {
      "test_name": "Boru Uçları Laminasyon Kontrolü (UT Laminar Testing)",
      "status": "NON_COMPLIANT",
      "issue_type": "MISSING_MANDATORY_TEST",
      "uploaded_frequency": "— (ITP'de Bulunamadı / Eksik)",
      "standard_frequency": "Her boru (%100) uç kısımlarında en az 100 mm genişlikte bölge",
      "uploaded_criteria": "—",
      "standard_criteria": "Boru uçlarında en az 100 mm bant boyunca laminasyon kusuru bulunmayacaktır (Kusur boyutu > 6.0 mm veya > 100 mm² yasaktır)",
      "audit_remarks": "🔴 ZORUNLU TEST EKSİK: API 5L Ek E.8 uyarınca zorunlu olan bu test imalatçı ITP'sinde bulunmamaktadır!"
    },
    {
      "test_name": "Kaynak Ağzı ve Tamir Yüzeyi Manyetik Parçacık (MT)",
      "status": "NON_COMPLIANT",
      "issue_type": "MISSING_MANDATORY_TEST",
      "uploaded_frequency": "— (ITP'de Bulunamadı / Eksik)",
      "standard_frequency": "Her boru (%100) alın kaynak ağızları ve tüm tamir bölgeleri",
      "uploaded_criteria": "—",
      "standard_criteria": "Kaynak ağızlarında ve tamir yüzeyinde çatlak, katmer veya lineer kusur bulunmayacaktır",
      "audit_remarks": "🔴 ZORUNLU TEST EKSİK: API 5L Ek E.6 / BOTAŞ Madde 8.8.4 uyarınca zorunlu olan bu test imalatçı ITP'sinde bulunmamaktadır!"
    },
    {
      "test_name": "Kaynak ve Gövde Tamir Kuralları (Repair Conditions)",
      "status": "NON_COMPLIANT",
      "issue_type": "MISSING_MANDATORY_TEST",
      "uploaded_frequency": "— (ITP'de Bulunamadı / Eksik)",
      "standard_frequency": "Oluşan her tamir işleminde istisnasız uygulanır",
      "uploaded_criteria": "—",
      "standard_criteria": "Gövdeye kaynak tamiri YASAK; Tek tamir boyu ≤ 150 mm; Uçta 300 mm tamir yasağı; Re-repair YASAK; >X52 ve t>10mm için ≥ 100°C ön ısıtma; Tamir sonrası %100 RT+MT ve %100 RE-HYDRO (BOTAŞ Madde 9.1 & Ek C)",
      "audit_remarks": "🔴 ZORUNLU TEST EKSİK: BOTAŞ Şartnamesi Madde 9.1 & Ek C / API 5L Ek C uyarınca zorunlu olan bu test imalatçı ITP'sinde bulunmamaktadır!"
    },
    {
      "test_name": "Kaynak Dikiş Yüksekliği (Weld Reinforcement Height - Inside & Outside)",
      "status": "NON_COMPLIANT",
      "issue_type": "MISSING_MANDATORY_TEST",
      "uploaded_frequency": "— (ITP'de Bulunamadı / Eksik)",
      "standard_frequency": "Her kaynaklı boruda %100 dikiş boyunca mastar ve optik ölçüm ile",
      "uploaded_criteria": "—",
      "standard_criteria": "İç/Dış Kaynak Yüksekliği: 0.50 mm - 3.50 mm | Eksenel Kaçıklık ≤ 3.00 mm (BOTAŞ Çizelge 4)",
      "audit_remarks": "🔴 ZORUNLU TEST EKSİK: BOTAŞ Madde 8.8.4 & Çizelge 4 / API 5L Madde 9.13 & Çizelge 16 uyarınca zorunlu olan bu test imalatçı ITP'sinde bulunmamaktadır!"
    },
    {
      "test_name": "Sac Kenarları Radyal Kaçıklık / Basamaklanma (Radial Offset)",
      "status": "NON_COMPLIANT",
      "issue_type": "MISSING_MANDATORY_TEST",
      "uploaded_frequency": "— (ITP'de Bulunamadı / Eksik)",
      "standard_frequency": "Her kaynaklı boruda %100 dikiş boyunca",
      "uploaded_criteria": "—",
      "standard_criteria": "Radyal Kaçıklık ≤ 1.50 mm (BOTAŞ: 1.50 mm / API 5L Çizelge 14)",
      "audit_remarks": "🔴 ZORUNLU TEST EKSİK: API 5L Madde 9.13.1 & Çizelge 14 uyarınca zorunlu olan bu test imalatçı ITP'sinde bulunmamaktadır!"
    },
    {
      "test_name": "Boru Ucu Tepeleşme / Çıkıntı (Pipe End Peaking)",
      "status": "NON_COMPLIANT",
      "issue_type": "MISSING_MANDATORY_TEST",
      "uploaded_frequency": "— (ITP'de Bulunamadı / Eksik)",
      "standard_frequency": "Her kaynaklı borunun her iki ucunda (%100)",
      "uploaded_criteria": "—",
      "standard_criteria": "Boru Ucu Tepeleşme (Peaking) ≤ 3.20 mm (BOTAŞ Çizelge 4 / API 5L Çizelge 16)",
      "audit_remarks": "🔴 ZORUNLU TEST EKSİK: API 5L Madde 9.13.2 & Çizelge 16 uyarınca zorunlu olan bu test imalatçı ITP'sinde bulunmamaktadır!"
    },
    {
      "test_name": "Boru Ucu Dış Çap Toleransı (Diameter Tolerance - Pipe Ends)",
      "status": "NON_COMPLIANT",
      "issue_type": "MISSING_MANDATORY_TEST",
      "uploaded_frequency": "— (ITP'de Bulunamadı / Eksik)",
      "standard_frequency": "Vardiyada en az 4 saatte bir ve soğuk genişletilen her boruda",
      "uploaded_criteria": "—",
      "standard_criteria": "Uç Çapı Kabul Aralığı: 912.40 mm - 915.60 mm (+1.20 / -2.00 mm)",
      "audit_remarks": "🔴 ZORUNLU TEST EKSİK: API 5L Madde 9.11.1 & Çizelge 10 uyarınca zorunlu olan bu test imalatçı ITP'sinde bulunmamaktadır!"
    },
    {
      "test_name": "Boru Gövdesi Dış Çap Toleransı (Diameter Tolerance - Pipe Body)",
      "status": "NON_COMPLIANT",
      "issue_type": "MISSING_MANDATORY_TEST",
      "uploaded_frequency": "— (ITP'de Bulunamadı / Eksik)",
      "standard_frequency": "Vardiya başına en az her 4 saatte bir ve her parti boruda",
      "uploaded_criteria": "—",
      "standard_criteria": "Gövde Çapı Kabul Aralığı: 910.00 mm - 918.00 mm (+3.60 / -4.40 mm)",
      "audit_remarks": "🔴 ZORUNLU TEST EKSİK: API 5L Madde 9.11.1 & Çizelge 10 uyarınca zorunlu olan bu test imalatçı ITP'sinde bulunmamaktadır!"
    },
    {
      "test_name": "Boru Çevre Toleransı - Boru Ucu (Circumference Tolerance - Pipe Ends)",
      "status": "NON_COMPLIANT",
      "issue_type": "MISSING_MANDATORY_TEST",
      "uploaded_frequency": "— (ITP'de Bulunamadı / Eksik)",
      "standard_frequency": "Her borunun her iki ucunda (%100)",
      "uploaded_criteria": "—",
      "standard_criteria": "Boru Ucu Çevre Kabul Aralığı: 2866.4 mm - 2876.4 mm (π·D_end)",
      "audit_remarks": "🔴 ZORUNLU TEST EKSİK: BOTAŞ Şartnamesi Madde 5.1 / API 5L Madde 9.11.1 uyarınca zorunlu olan bu test imalatçı ITP'sinde bulunmamaktadır!"
    },
    {
      "test_name": "Boru Çevre Toleransı - Gövde (Circumference Tolerance - Pipe Body)",
      "status": "NON_COMPLIANT",
      "issue_type": "MISSING_MANDATORY_TEST",
      "uploaded_frequency": "— (ITP'de Bulunamadı / Eksik)",
      "standard_frequency": "D ≥ 20\" borularda %100 tüm borular; D < 20\" borularda vardiya başı / periyodik",
      "uploaded_criteria": "—",
      "standard_criteria": "Boru Gövdesi Çevre Kabul Aralığı: 2858.8 mm - 2884.0 mm (π·D_body)",
      "audit_remarks": "🔴 ZORUNLU TEST EKSİK: BOTAŞ Şartnamesi Madde 5.1 / API 5L Madde 9.11.1 uyarınca zorunlu olan bu test imalatçı ITP'sinde bulunmamaktadır!"
    },
    {
      "test_name": "Ovalite - Boru Ucu (Out-of-Roundness - Pipe Ends)",
      "status": "NON_COMPLIANT",
      "issue_type": "MISSING_MANDATORY_TEST",
      "uploaded_frequency": "— (ITP'de Bulunamadı / Eksik)",
      "standard_frequency": "Vardiyada en az her 4 saatte bir ve soğuk genişletilen her boruda",
      "uploaded_criteria": "—",
      "standard_criteria": "Boru Ucu Azami Ovalite: ≤ 9.14 mm (D_max - D_min ≤ 9.14 mm)",
      "audit_remarks": "🔴 ZORUNLU TEST EKSİK: API 5L Madde 9.11.1 & Çizelge 10 uyarınca zorunlu olan bu test imalatçı ITP'sinde bulunmamaktadır!"
    },
    {
      "test_name": "Ovalite - Boru Gövdesi (Out-of-Roundness - Pipe Body)",
      "status": "NON_COMPLIANT",
      "issue_type": "MISSING_MANDATORY_TEST",
      "uploaded_frequency": "— (ITP'de Bulunamadı / Eksik)",
      "standard_frequency": "D ≥ 20\" borularda %100 tüm borular; D < 20\" borularda vardiya başı / periyodik",
      "uploaded_criteria": "—",
      "standard_criteria": "Boru Gövdesi Azami Ovalite: ≤ 13.71 mm (D_max - D_min ≤ 13.71 mm)",
      "audit_remarks": "🔴 ZORUNLU TEST EKSİK: API 5L Madde 9.11.1 & Çizelge 10 uyarınca zorunlu olan bu test imalatçı ITP'sinde bulunmamaktadır!"
    },
    {
      "test_name": "Et Kalınlığı Ölçümü ve Toleransı (Wall Thickness Verification)",
      "status": "NON_COMPLIANT",
      "issue_type": "MISSING_MANDATORY_TEST",
      "uploaded_frequency": "— (ITP'de Bulunamadı / Eksik)",
      "standard_frequency": "Her boru (%100) uçlardan ve gövdeden ultrasonik/mikrometre ile",
      "uploaded_criteria": "—",
      "standard_criteria": "Nominal: 14.30 mm | Kabul Edilen Aralık: 12.87 mm - 15.73 mm (-%10.0 / +%10.0)",
      "audit_remarks": "🔴 ZORUNLU TEST EKSİK: API 5L Madde 9.11.2 & 10.2.8.2 uyarınca zorunlu olan bu test imalatçı ITP'sinde bulunmamaktadır!"
    },
    {
      "test_name": "Boru Birim Ağırlığı ve Toleransı (Weight per Meter & Tolerance)",
      "status": "NON_COMPLIANT",
      "issue_type": "MISSING_MANDATORY_TEST",
      "uploaded_frequency": "— (ITP'de Bulunamadı / Eksik)",
      "standard_frequency": "Her boruda (%100 münferit kantar tartımı)",
      "uploaded_criteria": "—",
      "standard_criteria": "Teorik Ağırlık: 317.29 kg/m | Münferit Boru Sınırı: 306.18 kg/m - 349.02 kg/m (-%3.5 / +%10.0)",
      "audit_remarks": "🔴 ZORUNLU TEST EKSİK: API 5L Madde 9.11.2 & 10.2.8.7 / BOTAŞ uyarınca zorunlu olan bu test imalatçı ITP'sinde bulunmamaktadır!"
    },
    {
      "test_name": "Boru Toplam Doğrusallığı (Straightness Deviation)",
      "status": "NON_COMPLIANT",
      "issue_type": "MISSING_MANDATORY_TEST",
      "uploaded_frequency": "— (ITP'de Bulunamadı / Eksik)",
      "standard_frequency": "Her boru (%100)",
      "uploaded_criteria": "—",
      "standard_criteria": "Toplam boy boyunca doğrusallıktan sapma ≤ %0.20 L (Uç 1.5 m bölgede sapma ≤ 3.2 mm)",
      "audit_remarks": "🔴 ZORUNLU TEST EKSİK: API 5L Madde 9.11.3.4 & Çizelge 12 uyarınca zorunlu olan bu test imalatçı ITP'sinde bulunmamaktadır!"
    },
    {
      "test_name": "Alın Kaynak Ağzı Açısı ve Kök Yüzeyi (Bevel Angle & Root Face)",
      "status": "COMPLIANT",
      "issue_type": "CONFORMING",
      "uploaded_frequency": "100% both ends of each pipe",
      "standard_frequency": "Her borunun her iki ucunda (%100)",
      "uploaded_criteria": "Internal coating cutback: 50 mm +- 10 mm from pipe face for field girth welding; edges feathered smoothly",
      "standard_criteria": "Kaynak Ağzı Açısı: 30° (+5° / -0°) (veya 35°), Kök Yüzeyi (Root Face): 1.6 ± 0.8 mm",
      "audit_remarks": "🟢 API Spec 5L 47. Baskı ve hesaplanan boru parametrelerine tam uyumludur."
    },
    {
      "test_name": "Boru Ucu Diklikten Sapma (Pipe End Squareness)",
      "status": "NON_COMPLIANT",
      "issue_type": "MISSING_MANDATORY_TEST",
      "uploaded_frequency": "— (ITP'de Bulunamadı / Eksik)",
      "standard_frequency": "Her borunun her iki ucunda (%100)",
      "uploaded_criteria": "—",
      "standard_criteria": "Boru ucu diklikten sapma ≤ 1.60 mm",
      "audit_remarks": "🔴 ZORUNLU TEST EKSİK: API 5L Madde 9.12.5.3 uyarınca zorunlu olan bu test imalatçı ITP'sinde bulunmamaktadır!"
    },
    {
      "test_name": "Görsel Yüzey ve Kusur Muayenesi (Visual Inspection)",
      "status": "NON_COMPLIANT",
      "issue_type": "MISSING_MANDATORY_TEST",
      "uploaded_frequency": "— (ITP'de Bulunamadı / Eksik)",
      "standard_frequency": "Her boru (%100 iç ve dış yüzey)",
      "uploaded_criteria": "—",
      "standard_criteria": "EN 10163-2 Sınıf B Altsınıf 3 (Keskin köşeli hata kabul edilmez, gövde/kaynak çatlak yok, derinlik ≤ %12.5 t)",
      "audit_remarks": "🔴 ZORUNLU TEST EKSİK: API 5L Madde 9.10.1 & 10.2.7 uyarınca zorunlu olan bu test imalatçı ITP'sinde bulunmamaktadır!"
    },
    {
      "test_name": "Kalıntı Manyetizma Ölçümü (Residual Magnetism)",
      "status": "NON_COMPLIANT",
      "issue_type": "MISSING_MANDATORY_TEST",
      "uploaded_frequency": "— (ITP'de Bulunamadı / Eksik)",
      "standard_frequency": "Vardiyada her 4 saatte bir ve sevkiyat öncesi her boru uçlarından",
      "uploaded_criteria": "—",
      "standard_criteria": "Ortalama ≤ 3.0 mT (30 Gauss), hiçbir münferit nokta > 3.5 mT (35 Gauss) olmayacaktır (Madde 8.1.1 / 9.14)",
      "audit_remarks": "🔴 ZORUNLU TEST EKSİK: API 5L Madde 9.14 & 10.2.10 uyarınca zorunlu olan bu test imalatçı ITP'sinde bulunmamaktadır!"
    },
    {
      "test_name": "Yüzey Hazırlığı, Kumlama ve Temizlik (Surface Preparation & Blasting)",
      "status": "NON_COMPLIANT",
      "issue_type": "INADEQUATE_FREQUENCY",
      "uploaded_frequency": "At start of shift and every 2 hours",
      "standard_frequency": "Her boru (%100 Sa 2.5 görsel) | Pürüzlülük/Toz/Tuz: 4 saatte 1",
      "uploaded_criteria": "Anchor pattern profile: Rz 25 µm - 50 µm (target 35 µm). Sharp profile without rolled-over steel peaks",
      "standard_criteria": "Temizlik: Min Sa 2½ (ISO 8501-1); Pürüzlülük: Rz 60-100 µm; Çiğ noktası +3 °C üzerinde; Toz Sınıfı ≤ 2; Tuz ≤ 20 mg/m² (2 µg/cm²)",
      "audit_remarks": "🔴 FREKANS YETERSİZ: Standart gereği bu test İSTİSNASIZ HER BORUDA (%100) yapılmalıdır; 'At start of shift and every 2 hours' kabul edilemez."
    },
    {
      "test_name": "3LPE / HDPE Kaplama Kalınlığı (Coating Thickness - FBE/Adhesive/PE)",
      "status": "COMPLIANT",
      "issue_type": "CONFORMING",
      "uploaded_frequency": "100% of finished line pipes",
      "standard_frequency": "Her boruda (%100 boru boyunca en az 12 nokta + kaynak kepi üzeri 4 nokta)",
      "uploaded_criteria": "Internal bore blown completely clean and dry; UV-stabilized heavy duty polyethylene bevel caps strapped securely",
      "standard_criteria": "FBE Astar ≥ 120 µm; Yapıştırıcı ≥ 120 µm; Toplam 3LPE/HDPE ≥ 3.0 mm (3000 µm) (Kaynak kepi üzeri min kalınlıktan max %10 düşük olabilir)",
      "audit_remarks": "🟢 API Spec 5L 47. Baskı ve hesaplanan boru parametrelerine tam uyumludur."
    },
    {
      "test_name": "Elektrik Porozite / Süreksizlik Testi (Holiday Detection 25 kV)",
      "status": "NON_COMPLIANT",
      "issue_type": "INADEQUATE_SAMPLING_FREQUENCY",
      "uploaded_frequency": "Spot check 1 pipe per 10 pipes (or 100%)",
      "standard_frequency": "Her boru (%100 tam yüzey taraması)",
      "uploaded_criteria": "Low voltage wet-sponge detector; zero continuous pinholes or conductive defects through to steel substrate",
      "standard_criteria": "Test Gerilimi: 25.000 Volt (25 kV); Sıfır Kıvılcım / Hatasız (%100 kusursuz yalıtım)",
      "audit_remarks": "🔴 NUMUNE FREKANSI YETERSİZ (SEYREK FREKANS): API 5L / BOTAŞ şartnamesi uyarınca test ünitesi veya döküm frekansı aşılmıştır; 'Spot check 1 pipe per 10 pipes (or 100%)' kabul edilemez."
    },
    {
      "test_name": "Soyulma Mukavemeti / Yapışma Testi (Peel Adhesion Test)",
      "status": "COMPLIANT",
      "issue_type": "CONFORMING",
      "uploaded_frequency": "1 test per shift (on cutback ring)",
      "standard_frequency": "İlk boru ve her PE partisinde / her vardiya (3 adet numune)",
      "uploaded_criteria": "Cross-cut adhesion rating: Class 0 (100% lattice squares completely intact, no flaking along incisions)",
      "standard_criteria": "(23 ± 2) °C'de ≥ 150 N/cm (veya ≥ 18 N/mm); (50 ± 2) °C'de ≥ 15 N/cm; Test hızı: 10 mm/dakika",
      "audit_remarks": "🟢 API Spec 5L 47. Baskı ve hesaplanan boru parametrelerine tam uyumludur."
    },
    {
      "test_name": "Kaplama Darbe Direnci Testi (Impact Resistance Test)",
      "status": "NON_COMPLIANT",
      "issue_type": "MISSING_MANDATORY_TEST",
      "uploaded_frequency": "— (ITP'de Bulunamadı / Eksik)",
      "standard_frequency": "Her vardiya ve et kalınlığı değişiminde (20 darbe)",
      "uploaded_criteria": "—",
      "standard_criteria": "Darbe Direnci ≥ 5 J/mm (23 ± 2 °C); 2.5 kg ağırlık 1 m'den düşürülecek; darbe sonrası 25 kV holiday testinde delinme/kıvılcım olmayacak",
      "audit_remarks": "🔴 ZORUNLU TEST EKSİK: BOTAŞ 5410 R1 Madde 7.4.5 / DIN 30670 / EN 21809-1 uyarınca zorunlu olan bu test imalatçı ITP'sinde bulunmamaktadır!"
    },
    {
      "test_name": "Delici Uca Batma / Girinti Direnci (Indentation Test)",
      "status": "NON_COMPLIANT",
      "issue_type": "MISSING_MANDATORY_TEST",
      "uploaded_frequency": "— (ITP'de Bulunamadı / Eksik)",
      "standard_frequency": "Her PE partisinde (1 / Batch)",
      "uploaded_criteria": "—",
      "standard_criteria": "Batma Derinliği: (23 ± 2) °C'de Azami 0.20 mm; (50 ± 2) °C'de Azami 0.30 mm",
      "audit_remarks": "🔴 ZORUNLU TEST EKSİK: BOTAŞ 5410 R1 Ek I / DIN 30670 / EN 21809-1 uyarınca zorunlu olan bu test imalatçı ITP'sinde bulunmamaktadır!"
    },
    {
      "test_name": "Katodik Soyulma Testi (Cathodic Disbondment - CD Test)",
      "status": "NON_COMPLIANT",
      "issue_type": "MISSING_MANDATORY_TEST",
      "uploaded_frequency": "— (ITP'de Bulunamadı / Eksik)",
      "standard_frequency": "Sipariş başına / her ebatta 1 set",
      "uploaded_criteria": "—",
      "standard_criteria": "20 °C (28 Gün - 1.5 V): Max 7.0 mm soyulma yarıçapı | 65 °C (24 Saat - 3.5 V): Max 7.0 mm soyulma yarıçapı",
      "audit_remarks": "🔴 ZORUNLU TEST EKSİK: BOTAŞ 5410 R1 Madde 7.4.6 / ISO 21809-1 Ek H uyarınca zorunlu olan bu test imalatçı ITP'sinde bulunmamaktadır!"
    },
    {
      "test_name": "Kaplamasız Uç Bölgesi ve Pah Açısı (Cutback Distance & Bevel)",
      "status": "COMPLIANT",
      "issue_type": "CONFORMING",
      "uploaded_frequency": "100% both ends of each pipe",
      "standard_frequency": "Her borunun her iki ucunda (%100)",
      "uploaded_criteria": "Internal coating cutback: 50 mm +- 10 mm from pipe face for field girth welding; edges feathered smoothly",
      "standard_criteria": "Cutback mesafesi: 80 - 100 mm; Kaplamasız boyasız bölüm: 45 - 55 mm; PE Pah Açısı: 20° - 30° (veya 30° - 50°); Korozyona karşı geçici şeffaf vernik koruması ve koruyucu uç tapası",
      "audit_remarks": "🟢 API Spec 5L 47. Baskı ve hesaplanan boru parametrelerine tam uyumludur."
    },
    {
      "test_name": "Kaplama Kusur Tamir Kuralları (Coating Repair Limitations)",
      "status": "NON_COMPLIANT",
      "issue_type": "MISSING_MANDATORY_TEST",
      "uploaded_frequency": "— (ITP'de Bulunamadı / Eksik)",
      "standard_frequency": "Uygulanan her kaplama tamirinde istisnasız uygulanır",
      "uploaded_criteria": "—",
      "standard_criteria": "Bir boruda azami 3 tamir; Tek tamir alanı max 25 cm²; Toplam tamir alanı max 200 cm²; Astar boyaya inen hasarlarda ısıyla büzüşen yama ile min 50 mm sağlam kaplama üzerine bindirme; Tamir sonrası %100 25 kV holiday kontrolü",
      "audit_remarks": "🔴 ZORUNLU TEST EKSİK: BOTAŞ 5410 R1 Madde 9 / DIN 30670 uyarınca zorunlu olan bu test imalatçı ITP'sinde bulunmamaktadır!"
    },
    {
      "test_name": "NDT Personel Yetkinliği ve Sertifikasyonu (Personnel Qualification)",
      "status": "NON_COMPLIANT",
      "issue_type": "MISSING_MANDATORY_TEST",
      "uploaded_frequency": "— (ITP'de Bulunamadı / Eksik)",
      "standard_frequency": "Proje başlangıcında ve denetim süresince geçerli sertifikalar",
      "uploaded_criteria": "—",
      "standard_criteria": "NDT Süpervizörü / Seviye 3: EN ISO 9712 Level 3; NDT Operatörleri: EN ISO 9712 / EN ISO 11484 Level 1 veya Level 2",
      "audit_remarks": "🔴 ZORUNLU TEST EKSİK: BOTAŞ Şartnamesi Madde 8.8.1 / EN ISO 9712 / EN ISO 11484 uyarınca zorunlu olan bu test imalatçı ITP'sinde bulunmamaktadır!"
    },
    {
      "test_name": "Liquid Epoxy Material Verification - Every incoming batch of base & curing agent",
      "status": "MORE_STRINGENT",
      "issue_type": "ADDITIONAL_TEST",
      "uploaded_frequency": "Every incoming batch of base & curing agent",
      "standard_frequency": "Standart Dışı / İmalatçı Özel Testi",
      "uploaded_criteria": "Two-pack polyamide/amine cured epoxy. Non-volatile solids >= 60% by vol, pot life >= 2 hrs, flash point > 25 °C, EN 10204 3.1 cert",
      "standard_criteria": "İmalatçı & Müşteri Anlaşmasına Bağlı",
      "audit_remarks": "🟡 Standart haricinde ek kalite kontrol testi taahhüt edilmiştir."
    },
    {
      "test_name": "Internal Surface Pre-Cleaning - 100% pipe internal bore",
      "status": "MORE_STRINGENT",
      "issue_type": "ADDITIONAL_TEST",
      "uploaded_frequency": "100% pipe internal bore",
      "standard_frequency": "Standart Dışı / İmalatçı Özel Testi",
      "uploaded_criteria": "Internal bore free of rust lumps, grease, lubricants, protective lacquers; washed with clean solvent or alkaline wash",
      "standard_criteria": "İmalatçı & Müşteri Anlaşmasına Bağlı",
      "audit_remarks": "🟡 Standart haricinde ek kalite kontrol testi taahhüt edilmiştir."
    },
    {
      "test_name": "Internal Dust & Soluble Salt Removal - 100% pipes air blow + 2 Bresle tests/shift",
      "status": "MORE_STRINGENT",
      "issue_type": "ADDITIONAL_TEST",
      "uploaded_frequency": "100% pipes air blow + 2 Bresle tests/shift",
      "standard_frequency": "Standart Dışı / İmalatçı Özel Testi",
      "uploaded_criteria": "Dust level Class 1 max (vacuum cleaned); Residual soluble salts <= 20 mg/m² (conductance check)",
      "standard_criteria": "İmalatçı & Müşteri Anlaşmasına Bağlı",
      "audit_remarks": "🟡 Standart haricinde ek kalite kontrol testi taahhüt edilmiştir."
    },
    {
      "test_name": "Environmental Application Conditions - Continuous logging during application",
      "status": "MORE_STRINGENT",
      "issue_type": "ADDITIONAL_TEST",
      "uploaded_frequency": "Continuous logging during application",
      "standard_frequency": "Standart Dışı / İmalatçı Özel Testi",
      "uploaded_criteria": "Substrate temp >= 10 °C and MINIMUM 3 °C above dew point; Relative Humidity (RH) <= 80%; ambient temp 10-40 °C",
      "standard_criteria": "İmalatçı & Müşteri Anlaşmasına Bağlı",
      "audit_remarks": "🟡 Standart haricinde ek kalite kontrol testi taahhüt edilmiştir."
    },
    {
      "test_name": "Automated Internal Spray Application - 100% of all pipes (automated lance boom)",
      "status": "MORE_STRINGENT",
      "issue_type": "ADDITIONAL_TEST",
      "uploaded_frequency": "100% of all pipes (automated lance boom)",
      "standard_frequency": "Standart Dışı / İmalatçı Özel Testi",
      "uploaded_criteria": "Uniform travel speed and rotation; wet film thickness (WFT) monitored continuously during application pass",
      "standard_criteria": "İmalatçı & Müşteri Anlaşmasına Bağlı",
      "audit_remarks": "🟡 Standart haricinde ek kalite kontrol testi taahhüt edilmiştir."
    },
    {
      "test_name": "Dry Film Thickness (DFT) Verification - 100% of all pipes (12 points per pipe)",
      "status": "MORE_STRINGENT",
      "issue_type": "ADDITIONAL_TEST",
      "uploaded_frequency": "100% of all pipes (12 points per pipe)",
      "standard_frequency": "Standart Dışı / İmalatçı Özel Testi",
      "uploaded_criteria": "Dry film thickness (DFT): Nominal 50 µm - 75 µm (minimum 40 µm, maximum 100 µm). Zero runs, sags, or blisters",
      "standard_criteria": "İmalatçı & Müşteri Anlaşmasına Bağlı",
      "audit_remarks": "🟡 Standart haricinde ek kalite kontrol testi taahhüt edilmiştir."
    },
    {
      "test_name": "Surface Roughness of Cured Coating - 1 pipe per 50 pipes (or 1 per shift)",
      "status": "MORE_STRINGENT",
      "issue_type": "ADDITIONAL_TEST",
      "uploaded_frequency": "1 pipe per 50 pipes (or 1 per shift)",
      "standard_frequency": "Standart Dışı / İmalatçı Özel Testi",
      "uploaded_criteria": "Cured coating surface roughness: Rz <= 25 µm, Ra <= 3.0 µm (guaranteeing >= 5% gas throughput increase)",
      "standard_criteria": "İmalatçı & Müşteri Anlaşmasına Bağlı",
      "audit_remarks": "🟡 Standart haricinde ek kalite kontrol testi taahhüt edilmiştir."
    },
    {
      "test_name": "Degree of Cure (Solvent Rub Test) - 1 pipe per shift / test unit",
      "status": "MORE_STRINGENT",
      "issue_type": "ADDITIONAL_TEST",
      "uploaded_frequency": "1 pipe per shift / test unit",
      "standard_frequency": "Standart Dışı / İmalatçı Özel Testi",
      "uploaded_criteria": "50 double rubs with MEK (Methyl Ethyl Ketone) soaked rag; no coating softening, stickiness, or pigment removal",
      "standard_criteria": "İmalatçı & Müşteri Anlaşmasına Bağlı",
      "audit_remarks": "🟡 Standart haricinde ek kalite kontrol testi taahhüt edilmiştir."
    }
  ],
  "findings": [
    {
      "test_name": "Isı Analizi (Heat Analysis)",
      "severity": "CRITICAL",
      "issue_type": "MISSING_MANDATORY_TEST",
      "message": "🔴 ZORUNLU TEST EKSİK: API 5L Madde 9.2 & 10.2.1 uyarınca zorunlu olan bu test imalatçı ITP'sinde bulunmamaktadır!",
      "clause_ref": "API 5L Madde 9.2 & 10.2.1",
      "table_ref": "Çizelge 18 (Table 18) / Çizelge 4-5"
    },
    {
      "test_name": "Ürün Analizi (Product Analysis)",
      "severity": "CRITICAL",
      "issue_type": "MISSING_MANDATORY_TEST",
      "message": "🔴 ZORUNLU TEST EKSİK: API 5L Madde 9.2 & 10.2.1 uyarınca zorunlu olan bu test imalatçı ITP'sinde bulunmamaktadır!",
      "clause_ref": "API 5L Madde 9.2 & 10.2.1",
      "table_ref": "Çizelge 18 (Table 18) / Çizelge 4-5"
    },
    {
      "test_name": "Gövde Çekme Testi (Pipe Body Tensile)",
      "severity": "CRITICAL",
      "issue_type": "MISSING_MANDATORY_TEST",
      "message": "🔴 ZORUNLU TEST EKSİK: API 5L Madde 9.3 & 10.2.3 uyarınca zorunlu olan bu test imalatçı ITP'sinde bulunmamaktadır!",
      "clause_ref": "API 5L Madde 9.3 & 10.2.3",
      "table_ref": "Çizelge 18 (Table 18) / Çizelge 20 (Table 20) / Çizelge 6-7"
    },
    {
      "test_name": "Kaynak Çekme Testi (Weld Tensile)",
      "severity": "CRITICAL",
      "issue_type": "MISSING_MANDATORY_TEST",
      "message": "🔴 ZORUNLU TEST EKSİK: API 5L Madde 9.3.2 & 10.2.3.3 uyarınca zorunlu olan bu test imalatçı ITP'sinde bulunmamaktadır!",
      "clause_ref": "API 5L Madde 9.3.2 & 10.2.3.3",
      "table_ref": "Çizelge 18 (Table 18) / Çizelge 20 (Table 20)"
    },
    {
      "test_name": "Gövde Çentik Darbe Testi (CVN Body Impact)",
      "severity": "CRITICAL",
      "issue_type": "MISSING_MANDATORY_TEST",
      "message": "🔴 ZORUNLU TEST EKSİK: API 5L Madde 9.8 & 10.2.4.2 uyarınca zorunlu olan bu test imalatçı ITP'sinde bulunmamaktadır!",
      "clause_ref": "API 5L Madde 9.8 & 10.2.4.2",
      "table_ref": "Çizelge 18 (Table 18) / Çizelge 20 (Table 20) / Çizelge 8 & 22"
    },
    {
      "test_name": "Kaynak & ITAB Çentik Darbe (CVN Weld & HAZ)",
      "severity": "CRITICAL",
      "issue_type": "MISSING_MANDATORY_TEST",
      "message": "🔴 ZORUNLU TEST EKSİK: API 5L Madde 9.8.3 & 10.2.4.3 uyarınca zorunlu olan bu test imalatçı ITP'sinde bulunmamaktadır!",
      "clause_ref": "API 5L Madde 9.8.3 & 10.2.4.3",
      "table_ref": "Çizelge 18 (Table 18) / Çizelge 20 (Table 20)"
    },
    {
      "test_name": "DWTT (Düşen Ağırlık Yırtılma Testi)",
      "severity": "CRITICAL",
      "issue_type": "MISSING_MANDATORY_TEST",
      "message": "🔴 ZORUNLU TEST EKSİK: API 5L Madde 9.9 & 10.2.4.4 uyarınca zorunlu olan bu test imalatçı ITP'sinde bulunmamaktadır!",
      "clause_ref": "API 5L Madde 9.9 & 10.2.4.4",
      "table_ref": "Çizelge 18 (Table 18) / Çizelge 20 (Table 20)"
    },
    {
      "test_name": "Kılavuzlu Bükme Testi (Guided-Bend)",
      "severity": "CRITICAL",
      "issue_type": "MISSING_MANDATORY_TEST",
      "message": "🔴 ZORUNLU TEST EKSİK: BOTAŞ Madde 3.1.6 & 3.3.4 / API 5L 9.7 & 10.2.4.6 uyarınca zorunlu olan bu test imalatçı ITP'sinde bulunmamaktadır!",
      "clause_ref": "BOTAŞ Madde 3.1.6 & 3.3.4 / API 5L 9.7 & 10.2.4.6",
      "table_ref": "Çizelge 18 (Table 18) / Çizelge 20 (Table 20) / Çizelge 15"
    },
    {
      "test_name": "Sertlik Testi (Hardness Testing)",
      "severity": "CRITICAL",
      "issue_type": "MISSING_MANDATORY_TEST",
      "message": "🔴 ZORUNLU TEST EKSİK: API 5L Madde 10.2.4.8 & 9.10.6 uyarınca zorunlu olan bu test imalatçı ITP'sinde bulunmamaktadır!",
      "clause_ref": "API 5L Madde 10.2.4.8 & 9.10.6",
      "table_ref": "Çizelge 18 (Table 18) / Çizelge 20 (Table 20)"
    },
    {
      "test_name": "Fabrika Hidrostatik Basınç Testi",
      "severity": "CRITICAL",
      "issue_type": "CRITERIA_VIOLATION",
      "message": "🔴 DÜŞÜK HİDROSTATİK BASINÇ: Boru için hesaplanan fabrika test basıncı 140.9 bar (Kabul: min 126.8 bar) iken ITP'de 100.0 bar taahhüt edilmiş!",
      "clause_ref": "API 5L Madde 9.4 & 10.2.6",
      "table_ref": "Çizelge 18 (Table 18) / Çizelge 26"
    },
    {
      "test_name": "Boru Uçları Laminasyon Kontrolü (UT Laminar Testing)",
      "severity": "CRITICAL",
      "issue_type": "MISSING_MANDATORY_TEST",
      "message": "🔴 ZORUNLU TEST EKSİK: API 5L Ek E.8 uyarınca zorunlu olan bu test imalatçı ITP'sinde bulunmamaktadır!",
      "clause_ref": "API 5L Ek E.8",
      "table_ref": "Çizelge 18 (Table 18) / Ek E.8"
    },
    {
      "test_name": "Kaynak Ağzı ve Tamir Yüzeyi Manyetik Parçacık (MT)",
      "severity": "CRITICAL",
      "issue_type": "MISSING_MANDATORY_TEST",
      "message": "🔴 ZORUNLU TEST EKSİK: API 5L Ek E.6 / BOTAŞ Madde 8.8.4 uyarınca zorunlu olan bu test imalatçı ITP'sinde bulunmamaktadır!",
      "clause_ref": "API 5L Ek E.6 / BOTAŞ Madde 8.8.4",
      "table_ref": "ISO 10893-5 / ASTM E709"
    },
    {
      "test_name": "Kaynak ve Gövde Tamir Kuralları (Repair Conditions)",
      "severity": "CRITICAL",
      "issue_type": "MISSING_MANDATORY_TEST",
      "message": "🔴 ZORUNLU TEST EKSİK: BOTAŞ Şartnamesi Madde 9.1 & Ek C / API 5L Ek C uyarınca zorunlu olan bu test imalatçı ITP'sinde bulunmamaktadır!",
      "clause_ref": "BOTAŞ Şartnamesi Madde 9.1 & Ek C / API 5L Ek C",
      "table_ref": "API 5L Annex C / BOTAŞ Madde 9"
    },
    {
      "test_name": "Kaynak Dikiş Yüksekliği (Weld Reinforcement Height - Inside & Outside)",
      "severity": "CRITICAL",
      "issue_type": "MISSING_MANDATORY_TEST",
      "message": "🔴 ZORUNLU TEST EKSİK: BOTAŞ Madde 8.8.4 & Çizelge 4 / API 5L Madde 9.13 & Çizelge 16 uyarınca zorunlu olan bu test imalatçı ITP'sinde bulunmamaktadır!",
      "clause_ref": "BOTAŞ Madde 8.8.4 & Çizelge 4 / API 5L Madde 9.13 & Çizelge 16",
      "table_ref": "BOTAŞ Çizelge 4 / API 5L Çizelge 16"
    },
    {
      "test_name": "Sac Kenarları Radyal Kaçıklık / Basamaklanma (Radial Offset)",
      "severity": "CRITICAL",
      "issue_type": "MISSING_MANDATORY_TEST",
      "message": "🔴 ZORUNLU TEST EKSİK: API 5L Madde 9.13.1 & Çizelge 14 uyarınca zorunlu olan bu test imalatçı ITP'sinde bulunmamaktadır!",
      "clause_ref": "API 5L Madde 9.13.1 & Çizelge 14",
      "table_ref": "BOTAŞ Madde 8.8.4 / API 5L Çizelge 14"
    },
    {
      "test_name": "Boru Ucu Tepeleşme / Çıkıntı (Pipe End Peaking)",
      "severity": "CRITICAL",
      "issue_type": "MISSING_MANDATORY_TEST",
      "message": "🔴 ZORUNLU TEST EKSİK: API 5L Madde 9.13.2 & Çizelge 16 uyarınca zorunlu olan bu test imalatçı ITP'sinde bulunmamaktadır!",
      "clause_ref": "API 5L Madde 9.13.2 & Çizelge 16",
      "table_ref": "BOTAŞ Çizelge 4 / API 5L Çizelge 16"
    },
    {
      "test_name": "Boru Ucu Dış Çap Toleransı (Diameter Tolerance - Pipe Ends)",
      "severity": "CRITICAL",
      "issue_type": "MISSING_MANDATORY_TEST",
      "message": "🔴 ZORUNLU TEST EKSİK: API 5L Madde 9.11.1 & Çizelge 10 uyarınca zorunlu olan bu test imalatçı ITP'sinde bulunmamaktadır!",
      "clause_ref": "API 5L Madde 9.11.1 & Çizelge 10",
      "table_ref": "Çizelge 18 (Table 18) / Çizelge 10"
    },
    {
      "test_name": "Boru Gövdesi Dış Çap Toleransı (Diameter Tolerance - Pipe Body)",
      "severity": "CRITICAL",
      "issue_type": "MISSING_MANDATORY_TEST",
      "message": "🔴 ZORUNLU TEST EKSİK: API 5L Madde 9.11.1 & Çizelge 10 uyarınca zorunlu olan bu test imalatçı ITP'sinde bulunmamaktadır!",
      "clause_ref": "API 5L Madde 9.11.1 & Çizelge 10",
      "table_ref": "Çizelge 18 (Table 18) / Çizelge 10"
    },
    {
      "test_name": "Boru Çevre Toleransı - Boru Ucu (Circumference Tolerance - Pipe Ends)",
      "severity": "CRITICAL",
      "issue_type": "MISSING_MANDATORY_TEST",
      "message": "🔴 ZORUNLU TEST EKSİK: BOTAŞ Şartnamesi Madde 5.1 / API 5L Madde 9.11.1 uyarınca zorunlu olan bu test imalatçı ITP'sinde bulunmamaktadır!",
      "clause_ref": "BOTAŞ Şartnamesi Madde 5.1 / API 5L Madde 9.11.1",
      "table_ref": "BOTAŞ Madde 5.1 / API 5L Çizelge 10"
    },
    {
      "test_name": "Boru Çevre Toleransı - Gövde (Circumference Tolerance - Pipe Body)",
      "severity": "CRITICAL",
      "issue_type": "MISSING_MANDATORY_TEST",
      "message": "🔴 ZORUNLU TEST EKSİK: BOTAŞ Şartnamesi Madde 5.1 / API 5L Madde 9.11.1 uyarınca zorunlu olan bu test imalatçı ITP'sinde bulunmamaktadır!",
      "clause_ref": "BOTAŞ Şartnamesi Madde 5.1 / API 5L Madde 9.11.1",
      "table_ref": "BOTAŞ Madde 5.1 / API 5L Çizelge 10"
    },
    {
      "test_name": "Ovalite - Boru Ucu (Out-of-Roundness - Pipe Ends)",
      "severity": "CRITICAL",
      "issue_type": "MISSING_MANDATORY_TEST",
      "message": "🔴 ZORUNLU TEST EKSİK: API 5L Madde 9.11.1 & Çizelge 10 uyarınca zorunlu olan bu test imalatçı ITP'sinde bulunmamaktadır!",
      "clause_ref": "API 5L Madde 9.11.1 & Çizelge 10",
      "table_ref": "Çizelge 18 (Table 18) / Çizelge 10"
    },
    {
      "test_name": "Ovalite - Boru Gövdesi (Out-of-Roundness - Pipe Body)",
      "severity": "CRITICAL",
      "issue_type": "MISSING_MANDATORY_TEST",
      "message": "🔴 ZORUNLU TEST EKSİK: API 5L Madde 9.11.1 & Çizelge 10 uyarınca zorunlu olan bu test imalatçı ITP'sinde bulunmamaktadır!",
      "clause_ref": "API 5L Madde 9.11.1 & Çizelge 10",
      "table_ref": "Çizelge 18 (Table 18) / Çizelge 10"
    },
    {
      "test_name": "Et Kalınlığı Ölçümü ve Toleransı (Wall Thickness Verification)",
      "severity": "CRITICAL",
      "issue_type": "MISSING_MANDATORY_TEST",
      "message": "🔴 ZORUNLU TEST EKSİK: API 5L Madde 9.11.2 & 10.2.8.2 uyarınca zorunlu olan bu test imalatçı ITP'sinde bulunmamaktadır!",
      "clause_ref": "API 5L Madde 9.11.2 & 10.2.8.2",
      "table_ref": "Çizelge 18 (Table 18) / Çizelge 11"
    },
    {
      "test_name": "Boru Birim Ağırlığı ve Toleransı (Weight per Meter & Tolerance)",
      "severity": "CRITICAL",
      "issue_type": "MISSING_MANDATORY_TEST",
      "message": "🔴 ZORUNLU TEST EKSİK: API 5L Madde 9.11.2 & 10.2.8.7 / BOTAŞ uyarınca zorunlu olan bu test imalatçı ITP'sinde bulunmamaktadır!",
      "clause_ref": "API 5L Madde 9.11.2 & 10.2.8.7 / BOTAŞ",
      "table_ref": "Çizelge 18 (Table 18) / Madde 9.11.2"
    },
    {
      "test_name": "Boru Toplam Doğrusallığı (Straightness Deviation)",
      "severity": "CRITICAL",
      "issue_type": "MISSING_MANDATORY_TEST",
      "message": "🔴 ZORUNLU TEST EKSİK: API 5L Madde 9.11.3.4 & Çizelge 12 uyarınca zorunlu olan bu test imalatçı ITP'sinde bulunmamaktadır!",
      "clause_ref": "API 5L Madde 9.11.3.4 & Çizelge 12",
      "table_ref": "Çizelge 18 (Table 18) / Çizelge 12"
    },
    {
      "test_name": "Boru Ucu Diklikten Sapma (Pipe End Squareness)",
      "severity": "CRITICAL",
      "issue_type": "MISSING_MANDATORY_TEST",
      "message": "🔴 ZORUNLU TEST EKSİK: API 5L Madde 9.12.5.3 uyarınca zorunlu olan bu test imalatçı ITP'sinde bulunmamaktadır!",
      "clause_ref": "API 5L Madde 9.12.5.3",
      "table_ref": "BOTAŞ Madde 5.5 / API 5L Madde 9.12"
    },
    {
      "test_name": "Görsel Yüzey ve Kusur Muayenesi (Visual Inspection)",
      "severity": "CRITICAL",
      "issue_type": "MISSING_MANDATORY_TEST",
      "message": "🔴 ZORUNLU TEST EKSİK: API 5L Madde 9.10.1 & 10.2.7 uyarınca zorunlu olan bu test imalatçı ITP'sinde bulunmamaktadır!",
      "clause_ref": "API 5L Madde 9.10.1 & 10.2.7",
      "table_ref": "Çizelge 18 (Table 18)"
    },
    {
      "test_name": "Kalıntı Manyetizma Ölçümü (Residual Magnetism)",
      "severity": "CRITICAL",
      "issue_type": "MISSING_MANDATORY_TEST",
      "message": "🔴 ZORUNLU TEST EKSİK: API 5L Madde 9.14 & 10.2.10 uyarınca zorunlu olan bu test imalatçı ITP'sinde bulunmamaktadır!",
      "clause_ref": "API 5L Madde 9.14 & 10.2.10",
      "table_ref": "Çizelge 18 (Table 18)"
    },
    {
      "test_name": "Yüzey Hazırlığı, Kumlama ve Temizlik (Surface Preparation & Blasting)",
      "severity": "CRITICAL",
      "issue_type": "INADEQUATE_FREQUENCY",
      "message": "🔴 FREKANS YETERSİZ: Standart gereği bu test İSTİSNASIZ HER BORUDA (%100) yapılmalıdır; 'At start of shift and every 2 hours' kabul edilemez.",
      "clause_ref": "BOTAŞ 4-NGTL-0-GN-P-002-5410 R1 Madde 5.5 / DIN 30670 / EN 21809-1",
      "table_ref": "BOTAŞ 5410 R1 / DIN 30670"
    },
    {
      "test_name": "Elektrik Porozite / Süreksizlik Testi (Holiday Detection 25 kV)",
      "severity": "CRITICAL",
      "issue_type": "INADEQUATE_SAMPLING_FREQUENCY",
      "message": "🔴 NUMUNE FREKANSI YETERSİZ (SEYREK FREKANS): API 5L / BOTAŞ şartnamesi uyarınca test ünitesi veya döküm frekansı aşılmıştır; 'Spot check 1 pipe per 10 pipes (or 100%)' kabul edilemez.",
      "clause_ref": "BOTAŞ 5410 R1 Madde 7.4.3 / DIN 30670 / EN 21809-1",
      "table_ref": "BOTAŞ 5410 R1 Madde 7.4.3"
    },
    {
      "test_name": "Kaplama Darbe Direnci Testi (Impact Resistance Test)",
      "severity": "CRITICAL",
      "issue_type": "MISSING_MANDATORY_TEST",
      "message": "🔴 ZORUNLU TEST EKSİK: BOTAŞ 5410 R1 Madde 7.4.5 / DIN 30670 / EN 21809-1 uyarınca zorunlu olan bu test imalatçı ITP'sinde bulunmamaktadır!",
      "clause_ref": "BOTAŞ 5410 R1 Madde 7.4.5 / DIN 30670 / EN 21809-1",
      "table_ref": "BOTAŞ 5410 R1 Madde 7.4.5"
    },
    {
      "test_name": "Delici Uca Batma / Girinti Direnci (Indentation Test)",
      "severity": "CRITICAL",
      "issue_type": "MISSING_MANDATORY_TEST",
      "message": "🔴 ZORUNLU TEST EKSİK: BOTAŞ 5410 R1 Ek I / DIN 30670 / EN 21809-1 uyarınca zorunlu olan bu test imalatçı ITP'sinde bulunmamaktadır!",
      "clause_ref": "BOTAŞ 5410 R1 Ek I / DIN 30670 / EN 21809-1",
      "table_ref": "BOTAŞ 5410 R1 Ek I"
    },
    {
      "test_name": "Katodik Soyulma Testi (Cathodic Disbondment - CD Test)",
      "severity": "CRITICAL",
      "issue_type": "MISSING_MANDATORY_TEST",
      "message": "🔴 ZORUNLU TEST EKSİK: BOTAŞ 5410 R1 Madde 7.4.6 / ISO 21809-1 Ek H uyarınca zorunlu olan bu test imalatçı ITP'sinde bulunmamaktadır!",
      "clause_ref": "BOTAŞ 5410 R1 Madde 7.4.6 / ISO 21809-1 Ek H",
      "table_ref": "ISO 21809-1 Ek H"
    },
    {
      "test_name": "Kaplama Kusur Tamir Kuralları (Coating Repair Limitations)",
      "severity": "CRITICAL",
      "issue_type": "MISSING_MANDATORY_TEST",
      "message": "🔴 ZORUNLU TEST EKSİK: BOTAŞ 5410 R1 Madde 9 / DIN 30670 uyarınca zorunlu olan bu test imalatçı ITP'sinde bulunmamaktadır!",
      "clause_ref": "BOTAŞ 5410 R1 Madde 9 / DIN 30670",
      "table_ref": "BOTAŞ 5410 R1 Madde 9"
    },
    {
      "test_name": "NDT Personel Yetkinliği ve Sertifikasyonu (Personnel Qualification)",
      "severity": "CRITICAL",
      "issue_type": "MISSING_MANDATORY_TEST",
      "message": "🔴 ZORUNLU TEST EKSİK: BOTAŞ Şartnamesi Madde 8.8.1 / EN ISO 9712 / EN ISO 11484 uyarınca zorunlu olan bu test imalatçı ITP'sinde bulunmamaktadır!",
      "clause_ref": "BOTAŞ Şartnamesi Madde 8.8.1 / EN ISO 9712 / EN ISO 11484",
      "table_ref": "EN ISO 9712 / EN ISO 11484"
    }
  ]
}
